Repository: jaifm/msc-dissertation-project-MOTS1

File: data/processed/xgboost_results/constrained_cy_physics_train.csv
Dispersent_Type,Solid_Content_pct,Solid_Additive_pct,NMC_pct,C65_pct,KS6L_pct,PVDF_pct,Source_Batch,Solid_to_Liquid_Ratio,Binder_to_Active_Ratio,row_index,Composite_Mix_ID,model_name,eta_0,eta_inf,lambda_time,n,a,curve_rmse,curve_r2,curve_mse
Hypermer,73.0,0.25,96.0,2.0,0.0,2.0,Batch_1,2.7037037036035665,0.020408163265097874,0,F1_Hypermer_73.0_0.25,constrained_cy,972.3432464982842,0.01,99.999907681589,0.41363203811372184,2.0,4.011424890175844,0.9815875760439573,16.091529649522283
Hypermer,73.0,0.25,96.0,2.0,0.0,2.0,Batch_1,2.7037037036035665,0.020408163265097874,1,F1_Hypermer_73.0_0.25,constrained_cy,54.3158223036977,0.01,99.9999883644085,0.610925547636185,2.0,0.4255978116099482,0.9848879586070898,0.18113349724717698
Hypermer,77.0,0.25,96.0,2.0,0.0,2.0,Batch_1,3.347826086810964,0.020408163265097874,2,F1_Hypermer_77.0_0.25,constrained_cy,476.3203349753801,0.01,99.99998517928724,0.5445434162271656,2.0,1.82344620148259,0.9937552897130812,3.3249560497012864
Hypermer,73.0,0.25,96.0,2.0,0.0,2.0,Batch_1,2.7037037036035665,0.020408163265097874,3,F1_Hypermer_73.0_0.25,constrained_cy,8.850668700528622,0.01,0.6407583716112849,0.6757432009953688,2.0,3.622068440958414e-12,1.0,1.3119379790986915e-23
Hypermer,77.0,0.25,96.0,2.0,0.0,2.0,Batch_1,3.347826086810964,0.020408163265097874,4,F1_Hypermer_77.0_0.25,constrained_cy,3112.0639621950677,0.01,99.99999203635923,0.34372420090550715,2.0,6.990185567392092,0.9896081462686602,48.8626942665767
Hypermer,69.0,0.5,96.0,2.0,0.0,2.0,Batch_1,2.225806451541103,0.020408163265097874,5,F1_Hypermer_69.0_0.5,constrained_cy,17.471715792198182,0.01,99.99999999301178,0.7184138881803307,2.0,0.16315787959563682,0.9886231084036274,0.02662049367414432
Hypermer,69.0,0.5,96.0,2.0,0.0,2.0,Batch_1,2.225806451541103,0.020408163265097874,6,F1_Hypermer_69.0_0.5,constrained_cy,11.970146551575416,0.01,99.99999973502963,0.6921530704622926,2.0,0.11382788940632575,0.9865348100822012,0.012956788406698725
Hypermer,69.0,0.5,96.0,2.0,0.0,2.0,Batch_1,2.225806451541103,0.020408163265097874,7,F1_Hypermer_69.0_0.5,constrained_cy,12.879192585422402,0.01,99.99973181297948,0.6589125728658918,2.0,0.13911576275484427,0.9796237854456837,0.01935319544686212
Hypermer,77.0,0.25,96.0,2.0,0.0,2.0,Batch_1,3.347826086810964,0.020408163265097874,8,F1_Hypermer_77.0_0.25,constrained_cy,2858.6763692344825,0.01,99.99999957542553,0.36751864113360655,2.0,7.7859413607592085,0.9876933895904029,60.62088287318096
Hypermer,73.0,0.5,97.0,1.5,0.0,1.5,Batch_1,2.7037037036035665,0.015228426395784483,9,F2_Hypermer_73.0_0.5,constrained_cy,22.284716340765222,0.01,99.99992076509798,0.6153100909370152,2.0,0.20468532472378292,0.9803773066071015,0.04189608215728046
Hypermer,73.0,0.5,97.0,1.5,0.0,1.5,Batch_1,2.7037037036035665,0.015228426395784483,10,F2_Hypermer_73.0_0.5,constrained_cy,9.477320794479663,0.01,1.8266728078649683,0.5347445808195616,2.0,3.0535562982127973e-13,1.0,9.324206066355042e-26
Hypermer,73.0,0.5,97.0,1.5,0.0,1.5,Batch_1,2.7037037036035665,0.015228426395784483,11,F2_Hypermer_73.0_0.5,constrained_cy,28.804629559296433,0.01,99.99999784495584,0.597014555964337,2.0,0.1695092873820956,0.9902388696940125,0.028733398508785882
Hypermer,73.0,0.5,96.0,0.0,2.0,2.0,Batch_1,2.7037037036035665,0.02083333333311632,12,F3_Hypermer_73.0_0.5,constrained_cy,14.742110655030116,0.01,99.99991582427965,0.7962361195196176,2.0,0.19345520847420686,0.9840380528434001,0.037424917685798836
Hypermer,73.0,0.5,96.0,0.0,2.0,2.0,Batch_1,2.7037037036035665,0.02083333333311632,13,F3_Hypermer_73.0_0.5,constrained_cy,13.153179336716299,0.01,0.7209123750472045,0.6307679043235069,2.0,4.277324957568296e-10,1.0,1.8295508792636624e-19
Hypermer,73.0,0.5,96.0,0.0,2.0,2.0,Batch_1,2.7037037036035665,0.02083333333311632,14,F3_Hypermer_73.0_0.5,constrained_cy,16.654849046874237,0.01,99.99999459592318,0.7802685486217054,2.0,0.2422616729186135,0.9797925520969343,0.05869071816532528
none,73.0,0.0,96.0,2.0,0.0,2.0,Batch_1,2.7037037036035665,0.020408163265097874,15,F1_none_73.0_0.0,constrained_cy,227.64037112667413,0.01,99.99999988481774,0.5509394611436111,2.0,1.6086743344701036,0.9815529614252314,2.5878331143828306
none,73.0,0.0,96.0,2.0,0.0,2.0,Batch_1,2.7037037036035665,0.020408163265097874,16,F1_none_73.0_0.0,constrained_cy,185.30244663219156,0.01,99.99341768186636,0.5694590940093126,2.0,0.8096644639986086,0.9932714555511477,0.6555565442621542
none,69.0,0.0,96.0,2.0,0.0,2.0,Batch_1,2.225806451541103,0.020408163265097874,17,F1_none_69.0_0.0,constrained_cy,10.023384027106665,0.01,1.4255242425736283,0.523500346333161,2.0,4.885401829275012e-15,1.0,2.3867151033483632e-29
none,69.0,0.0,96.0,2.0,0.0,2.0,Batch_1,2.225806451541103,0.020408163265097874,18,F1_none_69.0_0.0,constrained_cy,6.2111175984690945,0.01,0.4815215881848633,0.6410551252965176,2.0,1.2819751242557092e-16,1.0,1.6434602192104412e-32
none,69.0,0.0,96.0,2.0,0.0,2.0,Batch_1,2.225806451541103,0.020408163265097874,19,F1_none_69.0_0.0,constrained_cy,5.867706494303558,0.01,0.4341765766038834,0.645718876396557,2.0,2.4891454409944316e-15,1.0,6.195845026423364e-30
none,73.0,0.0,96.0,2.0,0.0,2.0,Batch_1,2.7037037036035665,0.020408163265097874,20,F1_none_73.0_0.0,constrained_cy,4090.643240584099,0.01,99.99999962092654,0.23294322077367252,2.0,10.101766489180967,0.9715170066746274,102.04568620193957
none,69.0,0.0,96.0,2.0,0.0,2.0,Batch_1,2.225806451541103,0.020408163265097874,21,F1_none_69.0_0.0,constrained_cy,5.4449862693191005,0.01,0.511214994575772,0.5886490650469359,2.0,0.0,1.0,0.0
none,73.0,0.0,96.0,2.0,0.0,2.0,Batch_1,2.7037037036035665,0.020408163265097874,22,F1_none_73.0_0.0,constrained_cy,5094.67010642576,0.01,99.99999205820738,0.21300467898481862,2.0,12.37989239122628,0.9678864700201404,153.26173561834233
none,73.0,0.0,97.0,1.5,0.0,1.5,Batch_1,2.7037037036035665,0.015228426395784483,23,F2_none_73.0_0.0,constrained_cy,5.188556615440546,0.01,0.5222755511578523,0.7229992481788136,2.0,1.561473193047451e-12,1.0,2.4381985326058023e-24
none,73.0,0.0,97.0,1.5,0.0,1.5,Batch_1,2.7037037036035665,0.015228426395784483,24,F2_none_73.0_0.0,constrained_cy,14.841103543811746,0.01,99.99999995092891,0.6713715116355203,2.0,0.07025279203935762,0.9959497444137414,0.00493545478932523
none,73.0,0.0,97.0,1.5,0.0,1.5,Batch_1,2.7037037036035665,0.015228426395784483,25,F2_none_73.0_0.0,constrained_cy,132.6830673364467,0.01,99.9932237582519,0.5229521678108395,2.0,0.8373350683903262,0.9818210107198622,0.7011300167562323
none,74.0,0.0,96.0,2.0,0.0,2.0,Batch_1,2.8461538460443787,0.020408163265097874,26,F1_none_74.0_0.0,constrained_cy,362.4495056297345,0.01,99.9999986114908,0.545667630164268,2.0,1.1430609635473044,0.9957062745740011,1.3065883663856919
Tego,73.0,0.5,96.0,2.0,0.0,2.0,Batch_1,2.7037037036035665,0.020408163265097874,27,F1_Tego_73.0_0.5,constrained_cy,9.145013277077346,0.01,0.9585943861257504,0.7460981847053748,2.0,1.6094093596502055e-13,1.0,2.5901984869296847e-26
Tego,77.0,0.25,96.0,2.0,0.0,2.0,Batch_1,3.347826086810964,0.020408163265097874,28,F1_Tego_77.0_0.25,constrained_cy,295.593164165075,0.01,99.99994596871454,0.5990397255232669,2.0,0.5796758230029756,0.9988255935862836,0.33602405977417704
Tego,69.0,0.25,96.0,2.0,0.0,2.0,Batch_1,2.225806451541103,0.020408163265097874,29,F1_Tego_69.0_0.25,constrained_cy,5.314993910715303,0.01,0.4053896620170171,0.6520071451558819,2.0,7.251946429389431e-16,1.0,5.259072701473412e-31
Tego,77.0,0.25,96.0,2.0,0.0,2.0,Batch_1,3.347826086810964,0.020408163265097874,30,F1_Tego_77.0_0.25,constrained_cy,5156.415235736585,0.01,99.99936465579873,0.3183413503439169,2.0,10.378020676965763,0.9896530292529931,107.7033131715289
Tego,77.0,0.25,96.0,2.0,0.0,2.0,Batch_1,3.347826086810964,0.020408163265097874,31,F1_Tego_77.0_0.25,constrained_cy,4759.6798911939495,0.01,99.99007916109728,0.35117759114911096,2.0,6.334478136046209,0.9963094351811982,40.12561325604745
Tego,73.0,0.25,96.0,2.0,0.0,2.0,Batch_1,2.7037037036035665,0.020408163265097874,32,F1_Tego_73.0_0.25,constrained_cy,1199.591607741736,0.01,99.99158031071343,0.3747730072826697,2.0,3.395813997276658,0.9875066507425022,11.531552704100074
Tego,69.0,0.5,96.0,2.0,0.0,2.0,Batch_1,2.225806451541103,0.020408163265097874,33,F1_Tego_69.0_0.5,constrained_cy,5.6702678008947975,0.01,0.6063538131351457,0.6681928493947481,2.0,1.0024788745496736e-12,1.0,1.0049638939183801e-24
Tego,73.0,0.25,96.0,2.0,0.0,2.0,Batch_1,2.7037037036035665,0.020408163265097874,34,F1_Tego_73.0_0.25,constrained_cy,760.5037624207376,0.01,99.99998122561138,0.3730840220007153,2.0,2.5918757961291656,0.9823468904473212,6.717820142560197
Tego,73.0,0.5,96.0,2.0,0.0,2.0,Batch_1,2.7037037036035665,0.020408163265097874,35,F1_Tego_73.0_0.5,constrained_cy,600.9838253771508,0.01,99.99989034867153,0.4407244513257985,2.0,2.370811231604886,0.9860418986504818,5.620745895903878
Tego,73.0,0.5,96.0,2.0,0.0,2.0,Batch_1,2.7037037036035665,0.020408163265097874,36,F1_Tego_73.0_0.5,constrained_cy,8.054165889009516,0.01,0.7122860982295856,0.7327814961150146,2.0,6.917915985570224e-15,1.0,4.785756158340805e-29
Tego,69.0,0.25,96.0,2.0,0.0,2.0,Batch_1,2.225806451541103,0.020408163265097874,37,F1_Tego_69.0_0.25,constrained_cy,2.7893504408903165,0.01,0.23702847968618268,0.6296477522310563,2.0,3.019744938962381e-09,1.0,9.118859496388914e-18
Tego,69.0,0.5,96.0,2.0,0.0,2.0,Batch_1,2.225806451541103,0.020408163265097874,38,F1_Tego_69.0_0.5,constrained_cy,6.548497070477389,0.01,1.4530573449767255,0.6700370086105791,2.0,4.5032253920524347e-10,1.0,2.0279038931625806e-19
Tego,69.0,0.25,96.0,2.0,0.0,2.0,Batch_1,2.225806451541103,0.020408163265097874,39,F1_Tego_69.0_0.25,constrained_cy,1.7071836758846242,0.01,0.2587156673296309,0.7739319302980214,2.0,4.962692738375898e-10,1.0,2.462831921552887e-19
Tego,73.0,0.25,96.0,2.0,0.0,2.0,Batch_1,2.7037037036035665,0.020408163265097874,40,F1_Tego_73.0_0.25,constrained_cy,1225.8520497206744,0.01,99.99998134879984,0.36371091282452916,2.0,3.5923182901794997,0.9855454913170447,12.904750697958164
Tego,69.0,0.5,96.0,2.0,0.0,2.0,Batch_1,2.225806451541103,0.020408163265097874,41,F1_Tego_69.0_0.5,constrained_cy,3.0969380756825204,0.01,0.284338359903284,0.6571549296466925,2.0,2.642859423360307e-16,1.0,6.984705931644376e-32
Tego,73.0,0.5,97.0,1.5,0.0,1.5,Batch_1,2.7037037036035665,0.015228426395784483,42,F2_Tego_73.0_0.5,constrained_cy,7.314572133499673,0.01,99.9903655213374,0.7695179241351539,2.0,0.08410185036065226,0.9864619825375706,0.007073121234085545
Tego,73.0,0.5,97.0,1.5,0.0,1.5,Batch_1,2.7037037036035665,0.015228426395784483,43,F2_Tego_73.0_0.5,constrained_cy,3.3953124425840784,0.01,1.1843417503349596,0.8260731621391266,2.0,1.7247211359436918e-15,1.0,2.9746629967708988e-30
Tego,73.0,0.5,97.0,1.5,0.0,1.5,Batch_1,2.7037037036035665,0.015228426395784483,44,F2_Tego_73.0_0.5,constrained_cy,3.6012074309149393,0.01,0.9136537536023234,0.7924409187534965,2.0,8.003907765190974e-13,1.0,6.406253951368438e-25
Tego,73.0,0.5,96.0,0.0,2.0,2.0,Batch_1,2.7037037036035665,0.02083333333311632,45,F3_Tego_73.0_0.5,constrained_cy,5.682618250864291,0.01,99.99999972884828,0.813497094886005,2.0,0.08502852015440097,0.9802799262903994,0.007229849239647372
Tego,73.0,0.5,96.0,0.0,2.0,2.0,Batch_1,2.7037037036035665,0.02083333333311632,46,F3_Tego_73.0_0.5,constrained_cy,5.524044434781279,0.01,0.639998642381306,0.8342032639925752,2.0,5.046988835666085e-09,1.0,2.5472096307338108e-17
Tego,73.0,0.5,96.0,0.0,2.0,2.0,Batch_1,2.7037037036035665,0.02083333333311632,47,F3_Tego_73.0_0.5,constrained_cy,7.540603327234567,0.01,0.5763725353255811,0.8297157639265307,2.0,1.7007321910901718e-15,1.0,2.8924899858103765e-30
Triton,73.0,0.5,96.0,2.0,0.0,2.0,Batch_1,2.7037037036035665,0.020408163265097874,48,F1_Triton_73.0_0.5,constrained_cy,168.8969486543593,0.01,99.99975716916833,0.5693903288375404,2.0,1.3644924622117844,0.9792324053986973,1.8618396794327783
Triton,77.0,0.25,96.0,2.0,0.0,2.0,Batch_1,3.347826086810964,0.020408163265097874,49,F1_Triton_77.0_0.25,constrained_cy,3070.5804972394135,0.01,99.98451669548164,0.36124831189732126,2.0,5.58884896404304,0.9938541202470271,31.235232742884957
Triton,77.0,0.25,96.0,2.0,0.0,2.0,Batch_1,3.347826086810964,0.020408163265097874,50,F1_Triton_77.0_0.25,constrained_cy,2659.07768128368,0.01,99.99998791907633,0.37150522205658354,2.0,7.0957384321269,0.9884949844491189,50.34950389716272
Triton,69.0,0.5,96.0,2.0,0.0,2.0,Batch_1,2.225806451541103,0.020408163265097874,51,F1_Triton_69.0_0.5,constrained_cy,386.478642288585,0.01,99.99815771738004,0.4202244862268843,2.0,1.7212795097142464,0.9798964552833559,2.9628031505621166
Triton,73.0,0.5,96.0,2.0,0.0,2.0,Batch_1,2.7037037036035665,0.020408163265097874,52,F1_Triton_73.0_0.5,constrained_cy,2382.4003510641173,0.01,99.99999933116653,0.2670842171322714,2.0,7.8474316022291575,0.9638664200920506,61.58218275166488
Triton,77.0,0.25,96.0,2.0,0.0,2.0,Batch_1,3.347826086810964,0.020408163265097874,53,F1_Triton_77.0_0.25,constrained_cy,8983.408435727875,0.01,99.99999053888556,0.2589148359947125,2.0,17.393959791743317,0.984716393375237,302.54983723678316
Triton,73.0,0.25,96.0,2.0,0.0,2.0,Batch_1,2.7037037036035665,0.020408163265097874,54,F1_Triton_73.0_0.25,constrained_cy,6574.104598353016,0.01,99.99843929305264,0.19627548780103762,2.0,14.055037478803253,0.970755232587651,197.54407853056412
Triton,73.0,0.25,96.0,2.0,0.0,2.0,Batch_1,2.7037037036035665,0.020408163265097874,55,F1_Triton_73.0_0.25,constrained_cy,3725.124004601129,0.01,99.99956575826862,0.27145749700157995,2.0,10.382628808944103,0.973645612299228,107.79898098431606
Triton,69.0,0.5,96.0,2.0,0.0,2.0,Batch_1,2.225806451541103,0.020408163265097874,56,F1_Triton_69.0_0.5,constrained_cy,269.3104002442046,0.01,99.99999974107395,0.47069819938513935,2.0,0.9584165824015879,0.9907097536581015,0.9185623454223396
Triton,77.0,0.5,96.0,2.0,0.0,2.0,Batch_1,3.347826086810964,0.020408163265097874,57,F1_Triton_77.0_0.5,constrained_cy,3394.5931572662726,0.01,99.99141184380339,0.3388513636070437,2.0,5.8037914252119,0.9934788275843877,33.68399490736318
Triton,73.0,0.5,96.0,2.0,0.0,2.0,Batch_1,2.7037037036035665,0.020408163265097874,58,F1_Triton_73.0_0.5,constrained_cy,1325.1149102413553,0.01,99.99954121112461,0.35073338818267097,2.0,4.752277973385967,0.9772426524876275,22.58414593632943
Triton,77.0,0.5,96.0,2.0,0.0,2.0,Batch_1,3.347826086810964,0.020408163265097874,59,F1_Triton_77.0_0.5,constrained_cy,1949.5321475665608,0.01,99.99999932563846,0.4107416697790087,2.0,3.883504017677098,0.9950504994747552,15.081603455314161
Triton,73.0,0.25,96.0,2.0,0.0,2.0,Batch_1,2.7037037036035665,0.020408163265097874,60,F1_Triton_73.0_0.25,constrained_cy,581.272319032697,0.01,99.99999736504743,0.4474378777918012,2.0,3.457177016844705,0.9725161245431011,11.952072925799252
Triton,69.0,0.5,96.0,2.0,0.0,2.0,Batch_1,2.225806451541103,0.020408163265097874,61,F1_Triton_69.0_0.5,constrained_cy,9.274019287579407,0.01,0.9317975468659099,0.6148752534198965,2.0,1.3965702566717293e-08,1.0,1.95040848182014e-16
Triton,77.0,0.5,96.0,2.0,0.0,2.0,Batch_1,3.347826086810964,0.020408163265097874,62,F1_Triton_77.0_0.5,constrained_cy,4772.227716246588,0.01,99.99698386476591,0.31799460114873496,2.0,10.300532382208747,0.9882163854678222,106.100967356931
Triton,73.0,0.5,96.0,0.0,2.0,2.0,Batch_1,2.7037037036035665,0.02083333333311632,63,F3_Triton_73.0_0.5,constrained_cy,7.449949206066916,0.01,99.58071576249233,0.8464342400683716,2.0,0.024665337460414983,0.9989771371687249,0.0006083788720361506
Triton,73.0,0.5,96.0,0.0,2.0,2.0,Batch_1,2.7037037036035665,0.02083333333311632,64,F3_Triton_73.0_0.5,constrained_cy,4.568849081622817,0.01,0.3925263725148164,0.8468899169962584,2.0,8.848574982768522e-11,1.0,7.829727922567695e-21
Triton,73.0,0.5,96.0,0.0,2.0,2.0,Batch_1,2.7037037036035665,0.02083333333311632,65,F3_Triton_73.0_0.5,constrained_cy,4.850452274354564,0.01,0.445281201268504,0.8427527488615634,2.0,5.0817855943115534e-12,1.0,2.5824544826552427e-23
Tego,74.0,0.5,96.0,2.0,0.0,2.0,Batch_2,2.8461538460443787,0.020408163265097874,66,F1_Tego_74.0_0.5,constrained_cy,118.15823680372945,0.01,99.9855665704148,0.6565517647442402,2.0,0.28895138167679746,0.9987697884819412,0.08349290097293029
none,74.0,0.0,96.0,0.0,2.0,2.0,Batch_2,2.8461538460443787,0.02083333333311632,67,F3_none_74.0_0.0,constrained_cy,19.135136571831936,0.01,0.4545131129062651,0.740348529377603,2.0,1.0255800994045674e-15,1.0,1.0518145402946823e-30
Tego,74.0,0.5,96.0,2.0,0.0,2.0,Batch_2,2.8461538460443787,0.020408163265097874,68,F1_Tego_74.0_0.5,constrained_cy,201.67862158798727,0.01,99.99999313004966,0.6009171359164027,2.0,0.9576474135496084,0.9936402643331763,0.9170885686782547
Triton,77.0,0.0,96.0,2.0,0.0,2.0,Batch_2,3.347826086810964,0.020408163265097874,69,F1_Triton_77.0_0.0,constrained_cy,1922.2548470326788,0.01,99.99999971575319,0.44516742994782815,2.0,4.380360469105177,0.9951066800057905,19.187557839299327
Tego,69.0,0.25,96.0,2.0,0.0,2.0,Batch_2,2.225806451541103,0.020408163265097874,70,F1_Tego_69.0_0.25,constrained_cy,5.934455587471683,0.01,1.411475758112723,0.7586163538171117,2.0,1.301532404928224e-10,1.0,1.693986601078246e-20
Tego,74.0,0.0,96.0,2.0,0.0,2.0,Batch_2,2.8461538460443787,0.020408163265097874,71,F1_Tego_74.0_0.0,constrained_cy,1062.0705200335951,0.01,99.99710812934335,0.42534361036450236,2.0,6.257672615696066,0.9685081500622715,39.158466565232445
Tego,69.0,0.5,97.0,1.5,0.0,1.5,Batch_2,2.225806451541103,0.015228426395784483,72,F2_Tego_69.0_0.5,constrained_cy,2.13542236811166,0.01,1.8628996621802092,0.8215758663398036,2.0,2.7811490184931606e-10,1.0,7.73478986306547e-20
Triton,74.0,0.0,96.0,2.0,0.0,2.0,Batch_2,2.8461538460443787,0.020408163265097874,73,F1_Triton_74.0_0.0,constrained_cy,435.48955305691317,0.01,99.99901977488935,0.5182689695424451,2.0,2.2808725583833804,0.9865846170873378,5.202379627586347
Triton,72.0,0.25,96.0,2.0,0.0,2.0,Batch_2,2.571428571336735,0.020408163265097874,74,F1_Triton_72.0_0.25,constrained_cy,198.5267972104865,0.01,99.99999990275205,0.5615468793540329,2.0,1.3265799672190972,0.9844490215547895,1.759814409427021
Triton,69.0,0.5,96.0,2.0,0.0,2.0,Batch_2,2.225806451541103,0.020408163265097874,75,F1_Triton_69.0_0.5,constrained_cy,5.131063299723742,0.01,0.37598665168943995,0.7432213949683659,2.0,5.397766270153343e-13,1.0,2.9135880707205127e-25
Tego,77.0,0.0,96.0,2.0,0.0,2.0,Batch_2,3.347826086810964,0.020408163265097874,76,F1_Tego_77.0_0.0,constrained_cy,4019.643572685054,0.01,99.99999941079928,0.3657421497750272,2.0,10.832808743363724,0.987763613010095,117.34974527029755
Tego,77.0,0.25,97.0,1.5,0.0,1.5,Batch_2,3.347826086810964,0.015228426395784483,77,F2_Tego_77.0_0.25,constrained_cy,1722.3301224760344,0.01,99.99902031358084,0.3656213817494727,2.0,11.409321201103443,0.9427891237609354,130.17261026994854
Tego,74.0,0.25,97.0,1.5,0.0,1.5,Batch_2,2.8461538460443787,0.015228426395784483,78,F2_Tego_74.0_0.25,constrained_cy,101.26458546703147,0.01,99.99997000833783,0.5933812339138115,2.0,1.2791212438305475,0.9610430990561605,1.6361511564186069
Hypermer,74.0,0.5,96.0,2.0,0.0,2.0,Batch_2,2.8461538460443787,0.020408163265097874,79,F1_Hypermer_74.0_0.5,constrained_cy,174.12929337685395,0.01,99.97204486651175,0.6050889214108746,2.0,1.107785651166469,0.9893100793637762,1.2271890489303177
Hypermer,72.0,0.25,96.0,2.0,0.0,2.0,Batch_2,2.571428571336735,0.020408163265097874,80,F1_Hypermer_72.0_0.25,constrained_cy,130.53751383167955,0.01,99.99988600334513,0.5948416472228902,2.0,1.0140384168411676,0.9835447163942818,1.0282739108297416
Tego,72.0,0.0,97.0,1.5,0.0,1.5,Batch_2,2.571428571336735,0.015228426395784483,81,F2_Tego_72.0_0.0,constrained_cy,70.70887773507869,0.01,99.99999999871932,0.593215523389954,2.0,0.9623243110206365,0.955790802466195,0.9260680795813427
Tego,74.0,0.5,97.0,1.5,0.0,1.5,Batch_2,2.8461538460443787,0.015228426395784483,82,F2_Tego_74.0_0.5,constrained_cy,68.75672719274087,0.01,99.99999768853581,0.6308580095294827,2.0,0.6704380903028085,0.9801208918252131,0.4494872329288768
Triton,77.0,0.25,96.0,2.0,0.0,2.0,Batch_2,3.347826086810964,0.020408163265097874,83,F1_Triton_77.0_0.25,constrained_cy,2133.632524854921,0.01,99.9999926145825,0.42986195453019616,2.0,3.1487056480549755,0.9975916598247724,9.914347258093303
Hypermer,69.0,0.0,96.0,2.0,0.0,2.0,Batch_2,2.225806451541103,0.020408163265097874,84,F1_Hypermer_69.0_0.0,constrained_cy,3.8612419581859645,0.01,0.47953271982514106,0.8090631108475232,2.0,1.7701008185763618e-14,1.0,3.1332569079247063e-28
Triton,77.0,0.5,96.0,2.0,0.0,2.0,Batch_2,3.347826086810964,0.020408163265097874,85,F1_Triton_77.0_0.5,constrained_cy,1786.167638739798,0.01,99.98946011463109,0.44845461924286145,2.0,2.4434408847637794,0.9982016381898596,5.970403357335201
Hypermer,69.0,0.5,96.0,2.0,0.0,2.0,Batch_2,2.225806451541103,0.020408163265097874,86,F1_Hypermer_69.0_0.5,constrained_cy,19.976050897679244,0.01,99.99999999913231,0.7024240992330621,2.0,0.2690601651340946,0.975896637967878,0.07239337246198625
Tego,72.0,0.5,97.0,1.5,0.0,1.5,Batch_2,2.571428571336735,0.015228426395784483,87,F2_Tego_72.0_0.5,constrained_cy,2.0948913375203504,0.01,1.3468398667346364,0.8240227429648995,2.0,1.5110812291412098e-11,1.0,2.283366481062909e-22
Tego,77.0,0.5,97.0,1.5,0.0,1.5,Batch_2,3.347826086810964,0.015228426395784483,88,F2_Tego_77.0_0.5,constrained_cy,176.49269408703597,0.01,99.99989101235838,0.6296060133191045,2.0,0.3603834711721282,0.998969169673479,0.12987624629407216
Tego,76.0,0.0,96.0,2.0,0.0,2.0,Batch_2,3.1666666665347223,0.020408163265097874,89,F1_Tego_76.0_0.0,constrained_cy,843.6036480623956,0.01,99.9995620795195,0.5007270824420417,2.0,1.1761871814835545,0.9987554832660638,1.383416285886228
Triton,74.0,0.5,96.0,2.0,0.0,2.0,Batch_2,2.8461538460443787,0.020408163265097874,90,F1_Triton_74.0_0.5,constrained_cy,156.40846984450988,0.01,98.89572323166766,0.6329367973815884,2.0,0.19428075936455869,0.9996239507050388,0.037745013459269554
Tego,77.0,0.0,,,,,Batch_2,3.347826086810964,,91,B_Tego_77.0_0.0,constrained_cy,255.65307973420119,0.01,3.169131628657577,0.4623862752852398,2.0,5.1904325128817514e-11,1.0,2.694058967077997e-21
Triton,69.0,0.0,96.0,2.0,0.0,2.0,Batch_2,2.225806451541103,0.020408163265097874,92,F1_Triton_69.0_0.0,constrained_cy,4.939946808328045,0.01,1.003661940509418,0.7982835688105947,2.0,7.865055195815287e-13,1.0,6.185909323322105e-25
Hypermer,74.0,0.0,96.0,2.0,0.0,2.0,Batch_2,2.8461538460443787,0.020408163265097874,93,F1_Hypermer_74.0_0.0,constrained_cy,196.45982250474606,0.01,99.99998464112147,0.6092204863354432,2.0,0.5103624557363027,0.9981074203774283,0.26046983622518954
Tego,72.0,0.25,97.0,1.5,0.0,1.5,Batch_2,2.571428571336735,0.015228426395784483,94,F2_Tego_72.0_0.25,constrained_cy,21.712347500827033,0.01,99.99999993214166,0.7279773226113855,2.0,0.26821007387892987,0.9817320728554341,0.07193664373014103
Tego,74.0,0.5,96.0,2.0,0.0,2.0,Batch_2,2.8461538460443787,0.020408163265097874,95,F1_Tego_74.0_0.5,constrained_cy,550.829117389806,0.01,99.99999744649254,0.47724522110413925,2.0,4.090587901930124,0.9671620517548066,16.73290938341709
Tego,77.0,0.25,96.0,2.0,0.0,2.0,Batch_2,3.347826086810964,0.020408163265097874,96,F1_Tego_77.0_0.25,constrained_cy,1333.7940873891716,0.01,99.99999192099999,0.459455261456859,2.0,6.591050538537877,0.9817345305124556,43.44194720156043
Tego,72.0,0.0,96.0,2.0,0.0,2.0,Batch_2,2.571428571336735,0.020408163265097874,97,F1_Tego_72.0_0.0,constrained_cy,219.88518864308517,0.01,99.99999992007376,0.5378138742349423,2.0,1.7846282049208333,0.9743226662655514,3.1848978297989556
Triton,72.0,0.0,96.0,2.0,0.0,2.0,Batch_2,2.571428571336735,0.020408163265097874,98,F1_Triton_72.0_0.0,constrained_cy,337.80852157075236,0.01,99.99998588095374,0.5012532578787816,2.0,3.1168506516523284,0.9595339930370395,9.714757984705544
Tego,69.0,0.5,96.0,2.0,0.0,2.0,Batch_2,2.225806451541103,0.020408163265097874,99,F1_Tego_69.0_0.5,constrained_cy,3.1219164770919012,0.01,0.3283802276660873,0.8244520634128659,2.0,1.0309999746218372e-12,1.0,1.062960947670229e-24
Tego,72.0,0.25,96.0,2.0,0.0,2.0,Batch_2,2.571428571336735,0.020408163265097874,100,F1_Tego_72.0_0.25,constrained_cy,14.725334418875354,0.01,1.717781473634813,0.7321618370724341,2.0,2.3498992183808826e-15,1.0,5.5220263365470826e-30
Hypermer,77.0,0.0,96.0,2.0,0.0,2.0,Batch_2,3.347826086810964,0.020408163265097874,101,F1_Hypermer_77.0_0.0,constrained_cy,1480.4934634928586,0.01,99.99981527307823,0.43418468173248387,2.0,3.5212226079518407,0.9942323921026931,12.399008654751162
Triton,74.0,0.25,96.0,2.0,0.0,2.0,Batch_2,2.8461538460443787,0.020408163265097874,102,F1_Triton_74.0_0.25,constrained_cy,197.47170742492378,0.01,99.99697072581206,0.6105390544945059,2.0,0.37390769388864253,0.9989876125112168,0.1398069635491228
Triton,72.0,0.5,96.0,2.0,0.0,2.0,Batch_2,2.571428571336735,0.020408163265097874,103,F1_Triton_72.0_0.5,constrained_cy,34.15995531413123,0.01,98.52057732210721,0.7385004946125288,2.0,0.00174090164208442,0.999999658953642,3.0307385274122295e-06
Hypermer,77.0,0.25,96.0,2.0,0.0,2.0,Batch_2,3.347826086810964,0.020408163265097874,104,F1_Hypermer_77.0_0.25,constrained_cy,463.4045317506284,0.01,99.98733661476234,0.5831425251752831,2.0,1.7044214444424282,0.9955805941749399,2.905052460275213
Hypermer,74.0,0.25,96.0,2.0,0.0,2.0,Batch_2,2.8461538460443787,0.020408163265097874,105,F1_Hypermer_74.0_0.25,constrained_cy,54.48231922707219,0.01,99.99999772369551,0.7285233014340905,2.0,0.15242263129325875,0.9989445602895791,0.0232326585303607
Hypermer,72.0,0.5,96.0,2.0,0.0,2.0,Batch_2,2.571428571336735,0.020408163265097874,106,F1_Hypermer_72.0_0.5,constrained_cy,37.908153249039636,0.01,99.99999999062766,0.6802508522992613,2.0,0.4459358157444164,0.9788743550370474,0.19885875176363807
Triton,69.0,0.0,96.0,2.0,0.0,2.0,Batch_2,2.225806451541103,0.020408163265097874,107,F1_Triton_69.0_0.0,constrained_cy,9.793244590220976,0.01,99.99472664596217,0.7977785183283079,2.0,0.030922603416735285,0.9989924871127376,0.0009562074020686888
Tego,77.0,0.0,96.0,2.0,0.0,2.0,Batch_2,3.347826086810964,0.020408163265097874,108,F1_Tego_77.0_0.0,constrained_cy,1577.9604503017981,0.01,99.98979330764963,0.4625550290385282,2.0,1.7091960933401307,0.9989767238216392,2.9213512854891643
Triton,74.0,0.5,96.0,2.0,0.0,2.0,Batch_2,2.8461538460443787,0.020408163265097874,109,F1_Triton_74.0_0.5,constrained_cy,275.15610011981875,0.01,99.99901656346738,0.5624265092527532,2.0,1.871632075265377,0.9840350355120187,3.503006625162182
Hypermer,74.0,0.5,96.0,2.0,0.0,2.0,Batch_2,2.8461538460443787,0.020408163265097874,110,F1_Hypermer_74.0_0.5,constrained_cy,115.77231149726553,0.01,99.9491461666694,0.6371164854680188,2.0,0.7385945934524982,0.991223770655642,0.5455219734772611
Triton,69.0,0.5,96.0,2.0,0.0,2.0,Batch_2,2.225806451541103,0.020408163265097874,111,F1_Triton_69.0_0.5,constrained_cy,7317.360379301795,0.01,99.99733544663744,0.08199670536471267,2.0,1.776699949308283,0.9986674978705921,3.1566627098720548
Tego,72.0,0.0,96.0,2.0,0.0,2.0,Batch_2,2.571428571336735,0.020408163265097874,112,F1_Tego_72.0_0.0,constrained_cy,51.673066815263866,0.01,99.98862452331907,0.6938097081860494,2.0,0.5319112304799588,0.9845775418959049,0.28292955711070383
Hypermer,74.0,0.0,96.0,2.0,0.0,2.0,Batch_2,2.8461538460443787,0.020408163265097874,113,F1_Hypermer_74.0_0.0,constrained_cy,198.81810660116724,0.01,99.97432330495506,0.6024298252034459,2.0,0.9365358663064639,0.9937994832874771,0.8770994288783988
Triton,72.0,0.0,96.0,2.0,0.0,2.0,Batch_2,2.571428571336735,0.020408163265097874,114,F1_Triton_72.0_0.0,constrained_cy,80.29888805677909,0.01,99.99989507835203,0.6501067452388037,2.0,0.6157135342884735,0.9885695641416389,0.3791031563060033
Tego,77.0,0.25,96.0,2.0,0.0,2.0,Batch_2,3.347826086810964,0.020408163265097874,115,F1_Tego_77.0_0.25,constrained_cy,1431.326536617292,0.01,99.99356650475231,0.4671926724189854,2.0,2.4531842881894135,0.9975990496735256,6.018113151819399
Hypermer,77.0,0.0,96.0,2.0,0.0,2.0,Batch_2,3.347826086810964,0.020408163265097874,116,F1_Hypermer_77.0_0.0,constrained_cy,2263.0992282486795,0.01,99.99999549018328,0.4166900676467375,2.0,5.486903245188389,0.9931670623267742,30.106107222058867
Triton,77.0,0.25,96.0,2.0,0.0,2.0,Batch_2,3.347826086810964,0.020408163265097874,117,F1_Triton_77.0_0.25,constrained_cy,2399.3826490246993,0.01,99.99999999999828,0.4111461922038711,2.0,5.049220876089885,0.9945294171432447,25.494631455541903
Triton,72.0,0.25,96.0,2.0,0.0,2.0,Batch_2,2.571428571336735,0.020408163265097874,118,F1_Triton_72.0_0.25,constrained_cy,49.85725307619786,0.01,99.99810105945645,0.6922183923971245,2.0,0.4647260203135166,0.9870523108101131,0.21597027395643908
Triton,72.0,0.25,96.0,2.0,0.0,2.0,Batch_2,2.571428571336735,0.020408163265097874,119,F1_Triton_72.0_0.25,constrained_cy,42.98569860243317,0.01,99.99074883961113,0.7212662493543001,2.0,0.1299800714903071,0.998723184504474,0.016894818984625345
Hypermer,77.0,0.25,96.0,2.0,0.0,2.0,Batch_2,3.347826086810964,0.020408163265097874,120,F1_Hypermer_77.0_0.25,constrained_cy,402.340760299823,0.01,99.9986437109378,0.5913599930344241,2.0,2.152356006806503,0.9915250566247334,4.632636380036036
Triton,74.0,0.25,96.0,2.0,0.0,2.0,Batch_2,2.8461538460443787,0.020408163265097874,121,F1_Triton_74.0_0.25,constrained_cy,718.9195101698616,0.01,99.99035698012364,0.46705255698703396,2.0,3.622377339347289,0.9820814087926982,13.121617588616745
Hypermer,72.0,0.5,96.0,2.0,0.0,2.0,Batch_2,2.571428571336735,0.020408163265097874,122,F1_Hypermer_72.0_0.5,constrained_cy,69.00069702754209,0.01,99.99565442731202,0.6496352273809016,2.0,0.4443562671978802,0.9917235185358665,0.19745249219803387
Hypermer,72.0,0.25,96.0,2.0,0.0,2.0,Batch_2,2.571428571336735,0.020408163265097874,123,F1_Hypermer_72.0_0.25,constrained_cy,83.73633846755034,0.01,99.99970139470649,0.6341737883243721,2.0,0.6840092376690103,0.9858681198270338,0.46786863721654065
Hypermer,69.0,0.5,96.0,2.0,0.0,2.0,Batch_2,2.225806451541103,0.020408163265097874,124,F1_Hypermer_69.0_0.5,constrained_cy,25.79720259760308,0.01,99.99245278214666,0.6927304660943691,2.0,0.15793257199630517,0.9941458887402268,0.024942697297368113
Tego,69.0,0.0,96.0,2.0,0.0,2.0,Batch_2,2.225806451541103,0.020408163265097874,125,F1_Tego_69.0_0.0,constrained_cy,90.11936458093366,0.01,99.99988522207022,0.5731311675886552,2.0,1.3182706872273149,0.944166409079756,1.7378376048027773
Tego,69.0,0.5,96.0,2.0,0.0,2.0,Batch_2,2.225806451541103,0.020408163265097874,126,F1_Tego_69.0_0.5,constrained_cy,2.5350405553323263,0.01,0.30237229761487144,0.8171100106891097,2.0,8.693389422394974e-12,1.0,7.557501964940883e-23
Triton,72.0,0.5,96.0,2.0,0.0,2.0,Batch_2,2.571428571336735,0.020408163265097874,127,F1_Triton_72.0_0.5,constrained_cy,39.56539769831584,0.01,99.97505807685937,0.710164032034667,2.0,0.30248530088094644,0.9918711258236241,0.09149735724903668
Tego,74.0,0.0,96.0,2.0,0.0,2.0,Batch_2,2.8461538460443787,0.020408163265097874,128,F1_Tego_74.0_0.0,constrained_cy,236.8612114743196,0.01,99.99999926547945,0.5851964417302489,2.0,1.1302465790327738,0.9928685654527559,1.2774573294152882
Hypermer,74.0,0.25,96.0,2.0,0.0,2.0,Batch_2,2.8461538460443787,0.020408163265097874,129,F1_Hypermer_74.0_0.25,constrained_cy,91.58336669205687,0.01,99.99999628372495,0.669843775638414,2.0,0.7398710694480736,0.9887742280544851,0.5474091994062361
Hypermer,69.0,0.0,96.0,2.0,0.0,2.0,Batch_2,2.225806451541103,0.020408163265097874,130,F1_Hypermer_69.0_0.0,constrained_cy,3.9699945903434677,0.01,0.8696232521195245,0.8045319196007511,2.0,2.7995988625014395e-11,1.0,7.837753790919354e-22
Tego,69.0,0.25,96.0,2.0,0.0,2.0,Batch_2,2.225806451541103,0.020408163265097874,131,F1_Tego_69.0_0.25,constrained_cy,5.493012967560836,0.01,0.4662871562188505,0.6844048024825544,2.0,7.010622961573824e-10,1.0,4.914883430934613e-19
Triton,77.0,0.0,96.0,2.0,0.0,2.0,Batch_2,3.347826086810964,0.020408163265097874,132,F1_Triton_77.0_0.0,constrained_cy,2291.1250873355816,0.01,99.97598349573737,0.42298580794648943,2.0,3.938419235324434,0.9965978982430594,15.5111460731735
Triton,77.0,0.5,96.0,2.0,0.0,2.0,Batch_2,3.347826086810964,0.020408163265097874,133,F1_Triton_77.0_0.5,constrained_cy,1581.6765464914338,0.01,99.99998691749236,0.4606252287868966,2.0,0.606120545277251,0.9998656017294345,0.36738211540719207
Triton,74.0,0.0,96.0,2.0,0.0,2.0,Batch_2,2.8461538460443787,0.020408163265097874,134,F1_Triton_74.0_0.0,constrained_cy,237.7926582814867,0.01,99.96136955703531,0.5731876394544695,2.0,1.5229534244417515,0.9866743149099411,2.3193871330188576
Tego,74.0,0.5,96.0,2.0,0.0,2.0,Batch_2,2.8461538460443787,0.020408163265097874,135,F1_Tego_74.0_0.5,constrained_cy,1034.6257900050155,0.01,99.99999954118454,0.420074293372433,2.0,4.819160462189072,0.9782270961558918,23.22430756032639

File: data/processed/xgboost_results/cy5_physics_train.csv
Dispersent_Type,Solid_Content_pct,Solid_Additive_pct,NMC_pct,C65_pct,KS6L_pct,PVDF_pct,Source_Batch,Solid_to_Liquid_Ratio,Binder_to_Active_Ratio,row_index,Composite_Mix_ID,model_name,eta_0,eta_inf,lambda_time,n,a,curve_rmse,curve_r2,curve_mse
Hypermer,73.0,0.25,96.0,2.0,0.0,2.0,Batch_1,2.7037037036035665,0.020408163265097874,0,F1_Hypermer_73.0_0.25,cy5,344.542065694048,3.0503367192296764,7.556918180176944,0.20640932872381176,9.979436845394,8.092172243493307e-08,1.0,6.54832516183635e-15
Hypermer,73.0,0.25,96.0,2.0,0.0,2.0,Batch_1,2.7037037036035665,0.020408163265097874,1,F1_Hypermer_73.0_0.25,cy5,12.703299328265048,1.0416314630565116,1.6745915198934422,0.41244732274772583,8.154838746919408,3.452596179333394e-08,0.9999999999999999,1.1920420377547553e-15
Hypermer,77.0,0.25,96.0,2.0,0.0,2.0,Batch_1,3.347826086810964,0.020408163265097874,2,F1_Hypermer_77.0_0.25,cy5,66.80314105498046,3.6618676000859285,1.1109327886538547,0.406158103968627,7.159025090061173,6.984743960723216e-09,1.0,4.878664819685944e-17
Hypermer,73.0,0.25,96.0,2.0,0.0,2.0,Batch_1,2.7037037036035665,0.020408163265097874,3,F1_Hypermer_73.0_0.25,cy5,12.909298488795072,0.13331904745252504,0.7736479822387721,0.6059816584285456,0.5601401849463876,1.124349465756838e-09,1.0,1.2641617211476868e-18
Hypermer,77.0,0.25,96.0,2.0,0.0,2.0,Batch_1,3.347826086810964,0.020408163265097874,4,F1_Hypermer_77.0_0.25,cy5,215.44421056704846,4.027883254187015,1.420831174847702,0.19487360217439542,8.997903980246024,4.61022726452374e-09,1.0,2.1254195430558048e-17
Hypermer,69.0,0.5,96.0,2.0,0.0,2.0,Batch_1,2.225806451541103,0.020408163265097874,5,F1_Hypermer_69.0_0.5,cy5,8.74509860511421,0.8568917195532352,4.189319463236397,0.5473829999371133,8.005113904877291,4.016468862823824e-06,0.9999999999931056,1.61320221260333e-11
Hypermer,69.0,0.5,96.0,2.0,0.0,2.0,Batch_1,2.225806451541103,0.020408163265097874,6,F1_Hypermer_69.0_0.5,cy5,5.956033280037103,0.4858014576316568,4.610118193504317,0.5042557823205475,7.040528733946309,1.792144110434097e-10,1.0,3.2117805125636206e-20
Hypermer,69.0,0.5,96.0,2.0,0.0,2.0,Batch_1,2.225806451541103,0.020408163265097874,7,F1_Hypermer_69.0_0.5,cy5,5.14756303389584,0.43598284260690623,3.1354698013394153,0.4212860287320566,9.441122827328046,3.7440039059423556e-14,1.0,1.4017565247711617e-27
Hypermer,77.0,0.25,96.0,2.0,0.0,2.0,Batch_1,3.347826086810964,0.020408163265097874,8,F1_Hypermer_77.0_0.25,cy5,295.91949491673404,4.9579911122604265,2.066007387211851,0.20350485086024336,5.458173491897875,1.478370480484348e-07,1.0,2.185579277567522e-14
Hypermer,73.0,0.5,97.0,1.5,0.0,1.5,Batch_1,2.7037037036035665,0.015228426395784483,9,F2_Hypermer_73.0_0.5,cy5,7.642299117538593,0.49402785826945567,3.0351865547779204,0.3822436225983739,3.4003088818705693,1.0735792044192787e-09,1.0,1.1525723081615314e-18
Hypermer,73.0,0.5,97.0,1.5,0.0,1.5,Batch_1,2.7037037036035665,0.015228426395784483,10,F2_Hypermer_73.0_0.5,cy5,7.551636323527537,0.003731008209817209,1.1321183323430812,0.5371611638201957,3.931518911634806,7.984657534397336e-10,1.0,6.375475594160815e-19
Hypermer,73.0,0.5,97.0,1.5,0.0,1.5,Batch_1,2.7037037036035665,0.015228426395784483,11,F2_Hypermer_73.0_0.5,cy5,8.430768257189502,0.42008704272869385,3.017231463663998,0.4419658127569457,9.349017461556887,7.939227419485823e-09,1.0,6.303133201831553e-17
Hypermer,73.0,0.5,96.0,0.0,2.0,2.0,Batch_1,2.7037037036035665,0.02083333333311632,12,F3_Hypermer_73.0_0.5,cy5,8.939372066611412,1.6967783364195153,3.6018132877073694,0.5906786149758337,9.106684474007045,1.45661712140294e-13,1.0,2.121733438364187e-26
Hypermer,73.0,0.5,96.0,0.0,2.0,2.0,Batch_1,2.7037037036035665,0.02083333333311632,13,F3_Hypermer_73.0_0.5,cy5,13.024941833537069,0.21105989349487095,0.6634963175541322,0.6111232353800478,2.040577543898792,5.9957856690139275e-09,1.0,3.5949445788752787e-17
Hypermer,73.0,0.5,96.0,0.0,2.0,2.0,Batch_1,2.7037037036035665,0.02083333333311632,14,F3_Hypermer_73.0_0.5,cy5,10.11233582932894,1.7445880620347847,3.747640779731273,0.5448308978570982,9.949140448793692,3.94885089495251e-06,0.9999999999946311,1.5593423390567243e-11
none,73.0,0.0,96.0,2.0,0.0,2.0,Batch_1,2.7037037036035665,0.020408163265097874,15,F1_none_73.0_0.0,cy5,49.55350219520362,2.6406807480436423,2.08124965049557,0.3290620283358833,4.233270867203234,5.301246461536065e-08,1.0,2.810321404594865e-15
none,73.0,0.0,96.0,2.0,0.0,2.0,Batch_1,2.7037037036035665,0.020408163265097874,16,F1_none_73.0_0.0,cy5,49.20824554722443,1.75679286059334,3.185261174271423,0.44394468360636796,5.419677768807768,7.968861060183615e-09,1.0,6.350274659651075e-17
none,69.0,0.0,96.0,2.0,0.0,2.0,Batch_1,2.225806451541103,0.020408163265097874,17,F1_none_69.0_0.0,cy5,7.716639559782878,0.3393384626013093,0.5952365258259741,0.3911972207290969,6.824427414655269,1.782852152539272e-08,1.0,3.178561797813915e-16
none,69.0,0.0,96.0,2.0,0.0,2.0,Batch_1,2.225806451541103,0.020408163265097874,18,F1_none_69.0_0.0,cy5,6.2258114667636315,0.005747076381100753,0.48395428622165587,0.6414484729966182,1.9546038423786878,7.313651450878135e-08,0.9999999999999983,5.348949754493184e-15
none,69.0,0.0,96.0,2.0,0.0,2.0,Batch_1,2.225806451541103,0.020408163265097874,19,F1_none_69.0_0.0,cy5,5.700134190673443,0.009160343310932304,0.4169119833529038,0.6497272949833606,4.461865605381713,1.5437865362075496e-09,1.0,2.383276869375704e-18
none,73.0,0.0,96.0,2.0,0.0,2.0,Batch_1,2.7037037036035665,0.020408163265097874,20,F1_none_73.0_0.0,cy5,413.6998750916759,2.3411972201524316,3.4222500103058464,0.05000000000306929,9.999979597935011,3.655570332402163,0.996270064981305,13.36319445513886
none,69.0,0.0,96.0,2.0,0.0,2.0,Batch_1,2.225806451541103,0.020408163265097874,21,F1_none_69.0_0.0,cy5,7.932616256404287,0.0023700313158377,0.4499564192291244,0.5015722299457198,0.5753574576913023,6.584239827435653e-11,1.0,4.3352214105189884e-21
none,73.0,0.0,96.0,2.0,0.0,2.0,Batch_1,2.7037037036035665,0.020408163265097874,22,F1_none_73.0_0.0,cy5,569.4029642616297,2.310800761077073,4.26439593930891,0.05000000000000001,9.999999999999098,6.593220540545005,0.9908914444109622,43.47055709626457
none,73.0,0.0,97.0,1.5,0.0,1.5,Batch_1,2.7037037036035665,0.015228426395784483,23,F2_none_73.0_0.0,cy5,5.037352372210486,0.02688735367715694,0.4809530022244694,0.7230797605959195,3.9503149171195875,2.2776022446083507e-09,1.0,5.187471984644997e-18
none,73.0,0.0,97.0,1.5,0.0,1.5,Batch_1,2.7037037036035665,0.015228426395784483,24,F2_none_73.0_0.0,cy5,5.312344201567886,0.32225224277433195,3.191491336518807,0.5734576114193364,8.884090976637301,1.8836528260931428e-11,1.0,3.5481479692486835e-22
none,73.0,0.0,97.0,1.5,0.0,1.5,Batch_1,2.7037037036035665,0.015228426395784483,25,F2_none_73.0_0.0,cy5,20.398078940506196,1.1774540551184,1.4508035072973082,0.3071919053929152,9.459364747899848,7.042877532287352e-11,1.0,4.960212393479797e-21
none,74.0,0.0,96.0,2.0,0.0,2.0,Batch_1,2.8461538460443787,0.020408163265097874,26,F1_none_74.0_0.0,cy5,58.706308756277906,2.2738479021372986,1.5590754504690953,0.44701409252987945,9.237946505232516,8.841095614776187e-09,1.0,7.816497166961474e-17
Tego,73.0,0.5,96.0,2.0,0.0,2.0,Batch_1,2.7037037036035665,0.020408163265097874,27,F1_Tego_73.0_0.5,cy5,9.50238803183755,0.5157060227931128,0.9124815033444723,0.7040347490793044,1.4498889661811896,2.8587447783993443e-07,0.9999999999999842,8.172421708025516e-14
Tego,77.0,0.25,96.0,2.0,0.0,2.0,Batch_1,3.347826086810964,0.020408163265097874,28,F1_Tego_77.0_0.25,cy5,67.73559240064635,4.039149382778483,1.1581143877883437,0.3869512302572895,1.262227220773258,7.852976144702102e-08,1.0,6.16692343292603e-15
Tego,69.0,0.25,96.0,2.0,0.0,2.0,Batch_1,2.225806451541103,0.020408163265097874,29,F1_Tego_69.0_0.25,cy5,5.180347934552272,0.04824951305683267,0.3897466356723161,0.6500505902318396,4.817756608459361,8.067393085750018e-10,1.0,6.50828312000072e-19
Tego,77.0,0.25,96.0,2.0,0.0,2.0,Batch_1,3.347826086810964,0.020408163265097874,30,F1_Tego_77.0_0.25,cy5,543.4398343650773,5.199509528629882,2.724518142876975,0.17318281310964034,9.506569293755593,9.177804291559885e-05,0.9999999999991908,8.423209161417505e-09
Tego,77.0,0.25,96.0,2.0,0.0,2.0,Batch_1,3.347826086810964,0.020408163265097874,31,F1_Tego_77.0_0.25,cy5,567.1376145359499,4.234692243943068,3.094307276415547,0.26618442017426286,9.772458313519486,9.71863390348308e-07,0.9999999999999999,9.445184494993075e-13
Tego,73.0,0.25,96.0,2.0,0.0,2.0,Batch_1,2.7037037036035665,0.020408163265097874,32,F1_Tego_73.0_0.25,cy5,126.98365093441508,2.243315509616575,2.056371816593737,0.21015047936321524,8.185740671593196,3.5924776806868666e-12,1.0,1.290589588623329e-23
Tego,69.0,0.5,96.0,2.0,0.0,2.0,Batch_1,2.225806451541103,0.020408163265097874,33,F1_Tego_69.0_0.5,cy5,5.433157054316378,0.04191928951821802,0.537938539019921,0.6648465493271023,3.6349779246830742,6.98433890261766e-10,1.0,4.878098990661846e-19
Tego,73.0,0.25,96.0,2.0,0.0,2.0,Batch_1,2.7037037036035665,0.020408163265097874,34,F1_Tego_73.0_0.25,cy5,97.56733412541666,1.6078865546974268,2.495539178291522,0.1727765858257293,4.7799247248633066,1.8702902976585626e-09,1.0,3.497985797515754e-18
Tego,73.0,0.5,96.0,2.0,0.0,2.0,Batch_1,2.7037037036035665,0.020408163265097874,35,F1_Tego_73.0_0.5,cy5,79.19307549496666,2.2019849770921227,1.9337809068235774,0.26069420908703655,6.76863979084848,3.4048251149997427e-09,1.0,1.1592834063733012e-17
Tego,73.0,0.5,96.0,2.0,0.0,2.0,Batch_1,2.7037037036035665,0.020408163265097874,36,F1_Tego_73.0_0.5,cy5,7.754535245137844,0.0015017377575610791,0.6291102847703911,0.7344602778690914,3.2099685019381603,4.659471548294007e-09,1.0,2.1710675109361354e-17
Tego,69.0,0.25,96.0,2.0,0.0,2.0,Batch_1,2.225806451541103,0.020408163265097874,37,F1_Tego_69.0_0.25,cy5,2.7634396605335856,0.2249951536864084,0.2338229585498534,0.5654753518832472,3.4603529411236846,6.503307278924449e-11,1.0,4.229300556411173e-21
Tego,69.0,0.5,96.0,2.0,0.0,2.0,Batch_1,2.225806451541103,0.020408163265097874,38,F1_Tego_69.0_0.5,cy5,10.91656311820098,0.1583031236059568,4.189095161447684,0.6262920427321939,0.6766302323845754,3.688357709950657e-09,1.0,1.3603982596552453e-17
Tego,69.0,0.25,96.0,2.0,0.0,2.0,Batch_1,2.225806451541103,0.020408163265097874,39,F1_Tego_69.0_0.25,cy5,1.6948001081805746,0.3791006279635513,0.23707957219307607,0.6570214290870784,9.058114135061674,1.8568233553957165e-08,0.9999999999999973,3.447792973143007e-16
Tego,73.0,0.25,96.0,2.0,0.0,2.0,Batch_1,2.7037037036035665,0.020408163265097874,40,F1_Tego_73.0_0.25,cy5,116.83107960635068,2.1863867391239458,1.8642071802070226,0.18599314607466205,8.481565479646706,1.2624062318937905e-07,1.0,1.5936694943242788e-14
Tego,69.0,0.5,96.0,2.0,0.0,2.0,Batch_1,2.225806451541103,0.020408163265097874,41,F1_Tego_69.0_0.5,cy5,3.066077823862157,0.06286711956519486,0.2883681760254498,0.6502037024424875,2.879438958574524,1.0430411247992425e-09,1.0,1.087934788022469e-18
Tego,73.0,0.5,97.0,1.5,0.0,1.5,Batch_1,2.7037037036035665,0.015228426395784483,42,F2_Tego_73.0_0.5,cy5,4.329598622657529,0.6259109880041163,4.326054108461527,0.5812557658700944,8.423178011024326,9.331335398568353e-11,1.0,8.707382032057481e-21
Tego,73.0,0.5,97.0,1.5,0.0,1.5,Batch_1,2.7037037036035665,0.015228426395784483,43,F2_Tego_73.0_0.5,cy5,3.168128904566933,0.11735543472501808,0.7673518600032114,0.8152500878965875,5.51172868265409,1.0902745319885889e-10,1.0,1.1886985551029366e-20
Tego,73.0,0.5,97.0,1.5,0.0,1.5,Batch_1,2.7037037036035665,0.015228426395784483,44,F2_Tego_73.0_0.5,cy5,3.407822441166813,0.5049745622335885,0.55437624044528,0.7116222469043649,3.6146527554011434,2.2313562171448063e-10,1.0,4.9789505677907804e-20
Tego,73.0,0.5,96.0,0.0,2.0,2.0,Batch_1,2.7037037036035665,0.02083333333311632,45,F3_Tego_73.0_0.5,cy5,3.6704969698047534,0.8205700938374539,3.535167063407732,0.5823650689690485,7.939096732967689,1.792339476487627e-08,0.9999999999999991,3.2124807989759416e-16
Tego,73.0,0.5,96.0,0.0,2.0,2.0,Batch_1,2.7037037036035665,0.02083333333311632,46,F3_Tego_73.0_0.5,cy5,5.36951960106046,1.067144204174785,0.44980797971177083,0.7575605606714368,8.152880020920025,9.58315507513393e-10,1.0,9.183686119406519e-19
Tego,73.0,0.5,96.0,0.0,2.0,2.0,Batch_1,2.7037037036035665,0.02083333333311632,47,F3_Tego_73.0_0.5,cy5,7.359103468371974,1.6647535949284986,0.40563370455516884,0.7332856610944035,7.730544134917359,4.2011334746240426e-08,0.9999999999999992,1.7649522471606681e-15
Triton,73.0,0.5,96.0,2.0,0.0,2.0,Batch_1,2.7037037036035665,0.020408163265097874,48,F1_Triton_73.0_0.5,cy5,32.08131786575106,2.4200103422627364,1.4801104179645106,0.3335911719806986,9.267917688953263,1.8014686419778506e-08,1.0,3.2452892680295207e-16
Triton,77.0,0.25,96.0,2.0,0.0,2.0,Batch_1,3.347826086810964,0.020408163265097874,49,F1_Triton_77.0_0.25,cy5,267.34180464749363,3.7633970551151337,1.8308610644841377,0.24918293302809433,7.761190803154934,4.768721684839351e-07,1.0,2.2740706507457063e-13
Triton,77.0,0.25,96.0,2.0,0.0,2.0,Batch_1,3.347826086810964,0.020408163265097874,50,F1_Triton_77.0_0.25,cy5,262.90241852238216,4.6494712413532495,1.9338114843010508,0.2144607563713614,9.420139433306561,1.7220768636537682e-06,0.9999999999999993,2.9655487243315994e-12
Triton,69.0,0.5,96.0,2.0,0.0,2.0,Batch_1,2.225806451541103,0.020408163265097874,51,F1_Triton_69.0_0.5,cy5,58.51880035412825,1.3410449466850913,2.4300906273953937,0.2015480024824916,9.088616221556737,8.031348480312281e-11,1.0,6.450255841221439e-21
Triton,73.0,0.5,96.0,2.0,0.0,2.0,Batch_1,2.7037037036035665,0.020408163265097874,52,F1_Triton_73.0_0.5,cy5,376.18537326834945,2.090186852852199,4.590661893912076,0.05000000000000001,9.999999999999973,2.633387011501964,0.9959310224726909,6.934727152347246
Triton,77.0,0.25,96.0,2.0,0.0,2.0,Batch_1,3.347826086810964,0.020408163265097874,53,F1_Triton_77.0_0.25,cy5,839.0532606719343,6.028671572334138,2.853315543850198,0.08351602309639192,9.45041598882618,4.853728337201155e-05,0.999999999999881,2.355867877134949e-09
Triton,73.0,0.25,96.0,2.0,0.0,2.0,Batch_1,2.7037037036035665,0.020408163265097874,54,F1_Triton_73.0_0.25,cy5,687.3467683373786,2.38474987675813,4.346357508890682,0.050000000000101096,9.999999935285354,8.10917883768603,0.9902649561439731,65.75878142157495
Triton,73.0,0.25,96.0,2.0,0.0,2.0,Batch_1,2.7037037036035665,0.020408163265097874,55,F1_Triton_73.0_0.25,cy5,633.1239446868846,3.3425576520770783,4.79546584566399,0.05000000000000001,9.999999999999998,1.0672656431426348,0.9997215268463117,1.1390559530326618
Triton,69.0,0.5,96.0,2.0,0.0,2.0,Batch_1,2.225806451541103,0.020408163265097874,56,F1_Triton_69.0_0.5,cy5,31.088076605174493,1.1316263720730564,1.3914982640093467,0.3234962336957347,8.918326595145063,1.8964885738401228e-08,1.0,3.596668910706143e-16
Triton,77.0,0.5,96.0,2.0,0.0,2.0,Batch_1,3.347826086810964,0.020408163265097874,57,F1_Triton_77.0_0.5,cy5,256.0224808766665,3.4485267874639307,1.6937000151146862,0.2237392473921703,7.741955028089425,1.7812480028108772e-09,1.0,3.172844447517739e-18
Triton,73.0,0.5,96.0,2.0,0.0,2.0,Batch_1,2.7037037036035665,0.020408163265097874,58,F1_Triton_73.0_0.5,cy5,138.68138770462087,2.4836566171771812,2.073383371477568,0.12299189292561445,9.100685339117039,2.944711452280916e-05,0.9999999999991263,8.67132553719438e-10
Triton,77.0,0.5,96.0,2.0,0.0,2.0,Batch_1,3.347826086810964,0.020408163265097874,59,F1_Triton_77.0_0.5,cy5,214.2123108615991,3.512233364737364,1.967199733293915,0.30865960300759704,6.354691605213143,7.625522170011592e-09,1.0,5.81485883653383e-17
Triton,73.0,0.25,96.0,2.0,0.0,2.0,Batch_1,2.7037037036035665,0.020408163265097874,60,F1_Triton_73.0_0.25,cy5,89.57750315748147,2.9036446812860492,2.0491983056394534,0.1819593451305895,6.345535204845253,1.5940032550548975e-09,1.0,2.5408463771256087e-18
Triton,69.0,0.5,96.0,2.0,0.0,2.0,Batch_1,2.225806451541103,0.020408163265097874,61,F1_Triton_69.0_0.5,cy5,13.407344623516035,0.008511139772833494,2.0027023301534634,0.6021026809972762,0.8323974649962882,3.798684388699198e-09,1.0,1.4430003084947002e-17
Triton,77.0,0.5,96.0,2.0,0.0,2.0,Batch_1,3.347826086810964,0.020408163265097874,62,F1_Triton_77.0_0.5,cy5,689.2579372871155,5.154360128206616,3.796353493685716,0.1543617700764925,2.338080509773739,2.2988957119859506e-07,1.0,5.2849214945873905e-14
Triton,73.0,0.5,96.0,0.0,2.0,2.0,Batch_1,2.7037037036035665,0.02083333333311632,63,F3_Triton_73.0_0.5,cy5,4.279380628769611,0.6193168802667669,2.311643871369493,0.7969781579093298,4.74224114051328,7.547854388001506e-09,0.9999999999999999,5.697010586247359e-17
Triton,73.0,0.5,96.0,0.0,2.0,2.0,Batch_1,2.7037037036035665,0.02083333333311632,64,F3_Triton_73.0_0.5,cy5,4.730791519431331,0.9986029521804655,0.26442634157818984,0.7461102854163897,1.0091503907852324,4.9766320121337794e-11,1.0,2.4766866184194713e-21
Triton,73.0,0.5,96.0,0.0,2.0,2.0,Batch_1,2.7037037036035665,0.02083333333311632,65,F3_Triton_73.0_0.5,cy5,4.951797468768515,1.503240353139972,0.27533966935695253,0.6757160942721331,1.2161971831339267,3.9676421671178796e-11,1.0,1.5742184366291866e-21
Tego,74.0,0.5,96.0,2.0,0.0,2.0,Batch_2,2.8461538460443787,0.020408163265097874,66,F1_Tego_74.0_0.5,cy5,32.505680671942926,2.2784435486249643,1.4294679600258535,0.5208996316445272,1.6458601245457134,4.4694916675579507e-08,1.0,1.997635576636995e-15
none,74.0,0.0,96.0,0.0,2.0,2.0,Batch_2,2.8461538460443787,0.02083333333311632,67,F3_none_74.0_0.0,cy5,19.147822454728136,4.573412643521173,0.2528852592426058,0.45912614771274646,1.6381854768227408,3.0198333601501e-07,0.9999999999999959,9.119393523075444e-14
Tego,74.0,0.5,96.0,2.0,0.0,2.0,Batch_2,2.8461538460443787,0.020408163265097874,68,F1_Tego_74.0_0.5,cy5,52.210477425735924,2.5323048982377374,2.486563387837245,0.47838677612682606,9.685427578927266,7.877746218510583e-09,1.0,6.205888548325778e-17
Triton,77.0,0.0,96.0,2.0,0.0,2.0,Batch_2,3.347826086810964,0.020408163265097874,69,F1_Triton_77.0_0.0,cy5,250.3541618129134,4.789861939450732,2.0885281115217067,0.34292581390648913,6.723361642932734,1.0607225142048182e-09,1.0,1.125132252140991e-18
Tego,69.0,0.25,96.0,2.0,0.0,2.0,Batch_2,2.225806451541103,0.020408163265097874,70,F1_Tego_69.0_0.25,cy5,5.8384647681502715,0.056780458104338356,1.289564522267077,0.753710707414983,2.0945603636332923,2.328628600034078e-09,1.0,5.422511156896669e-18
Tego,74.0,0.0,96.0,2.0,0.0,2.0,Batch_2,2.8461538460443787,0.020408163265097874,71,F1_Tego_74.0_0.0,cy5,207.3372613222694,4.5076696836718675,2.9244262872802427,0.14113208779333827,7.339737466778894,5.472743201045122e-07,0.9999999999999998,2.9950918144585605e-13
Tego,69.0,0.5,97.0,1.5,0.0,1.5,Batch_2,2.225806451541103,0.015228426395784483,72,F2_Tego_69.0_0.5,cy5,2.1834104317268657,0.3136967022831311,1.2820442134481247,0.7414220498884297,1.2012978570732278,1.0051947369834402e-10,1.0,1.0104164592592074e-20
Triton,74.0,0.0,96.0,2.0,0.0,2.0,Batch_2,2.8461538460443787,0.020408163265097874,73,F1_Triton_74.0_0.0,cy5,63.70690465809375,3.315055896410913,1.4147046357576405,0.3326334714465003,6.592420938112979,3.511714837514676e-08,1.0,1.2332141100020728e-15
Triton,72.0,0.25,96.0,2.0,0.0,2.0,Batch_2,2.571428571336735,0.020408163265097874,74,F1_Triton_72.0_0.25,cy5,34.95328810795639,2.391965852316522,1.4265944456408253,0.36157649532156344,9.076453690624456,6.632291775739617e-08,1.0,4.3987294198543365e-15
Triton,69.0,0.5,96.0,2.0,0.0,2.0,Batch_2,2.225806451541103,0.020408163265097874,75,F1_Triton_69.0_0.5,cy5,5.044891011706594,0.5481947797864193,0.3308525287995897,0.6823013244031368,7.8455319687284195,6.027264337214001e-11,1.0,3.632791539065173e-21
Tego,77.0,0.0,96.0,2.0,0.0,2.0,Batch_2,3.347826086810964,0.020408163265097874,76,F1_Tego_77.0_0.0,cy5,428.8221800337244,6.811843403467494,2.1773510425796907,0.2037719411715878,9.868279318681596,8.93007883933748e-05,0.9999999999991684,7.974630807678304e-09
Tego,77.0,0.25,97.0,1.5,0.0,1.5,Batch_2,3.347826086810964,0.015228426395784483,77,F2_Tego_77.0_0.25,cy5,384.8479857088572,4.595286398472421,4.006252777952496,0.05000000000054062,9.999952666870051,2.9742281857266626,0.996112167411197,8.846033300770916
Tego,74.0,0.25,97.0,1.5,0.0,1.5,Batch_2,2.8461538460443787,0.015228426395784483,78,F2_Tego_74.0_0.25,cy5,32.019227061068506,2.212889418510343,2.4446708621255846,0.24663606844711183,6.071044263520823,5.041480043594592e-09,1.0,2.541652102996253e-17
Hypermer,74.0,0.5,96.0,2.0,0.0,2.0,Batch_2,2.8461538460443787,0.020408163265097874,79,F1_Hypermer_74.0_0.5,cy5,56.130437350879646,2.7870182102443013,3.345093677771218,0.43979915059261665,3.0698668822127226,5.35427497501184e-09,1.0,2.866826050803804e-17
Hypermer,72.0,0.25,96.0,2.0,0.0,2.0,Batch_2,2.571428571336735,0.020408163265097874,80,F1_Hypermer_72.0_0.25,cy5,39.949257293230474,2.214905753953335,2.8910716120355286,0.38284130911307845,2.9209176995676165,9.936693704667723e-11,1.0,9.873788178038315e-21
Tego,72.0,0.0,97.0,1.5,0.0,1.5,Batch_2,2.571428571336735,0.015228426395784483,81,F2_Tego_72.0_0.0,cy5,29.662786644684477,1.6035901849800116,3.446419914305094,0.21685880425662696,9.871797078133113,4.985137689917598e-11,1.0,2.485159778743696e-21
Tego,74.0,0.5,97.0,1.5,0.0,1.5,Batch_2,2.8461538460443787,0.015228426395784483,82,F2_Tego_74.0_0.5,cy5,26.636245267724135,1.7376251204050532,3.4747854665367917,0.3977262029888112,3.7232337869117598,8.745065452853225e-08,0.9999999999999997,7.647616977468698e-15
Triton,77.0,0.25,96.0,2.0,0.0,2.0,Batch_2,3.347826086810964,0.020408163265097874,83,F1_Triton_77.0_0.25,cy5,234.04815915092573,3.4062397610997137,1.831196665629284,0.35811189236973673,5.796581545886882,9.438019599021159e-09,1.0,8.90762139515075e-17
Hypermer,69.0,0.0,96.0,2.0,0.0,2.0,Batch_2,2.225806451541103,0.020408163265097874,84,F1_Hypermer_69.0_0.0,cy5,3.785899090768102,0.6504179280826875,0.380281575337917,0.7357595507638632,9.484872766261574,2.5327211130829116e-11,1.0,6.414676236655943e-22
Triton,77.0,0.5,96.0,2.0,0.0,2.0,Batch_2,3.347826086810964,0.020408163265097874,85,F1_Triton_77.0_0.5,cy5,144.76304614809146,6.570240049731962,0.6387548332193821,0.19392206371809959,9.539994528858449,2.306917297590921e-11,1.0,5.321867417924197e-22
Hypermer,69.0,0.5,96.0,2.0,0.0,2.0,Batch_2,2.225806451541103,0.020408163265097874,86,F1_Hypermer_69.0_0.5,cy5,8.651150494738863,1.0535825209112601,2.6903245335141253,0.4400801805419335,6.964409168353557,2.4757801958455577e-09,1.0,6.129487578141067e-18
Tego,72.0,0.5,97.0,1.5,0.0,1.5,Batch_2,2.571428571336735,0.015228426395784483,87,F2_Tego_72.0_0.5,cy5,1.9135162608340717,0.5423727004704276,0.4794121014468411,0.6452366277561925,9.819467654427548,3.0624654793643566e-09,1.0,9.37869481229836e-18
Tego,77.0,0.5,97.0,1.5,0.0,1.5,Batch_2,3.347826086810964,0.015228426395784483,88,F2_Tego_77.0_0.5,cy5,44.272784153161545,2.4472843284101837,1.5191220935918779,0.5045630046986055,1.6501637811336212,4.6487654322583175e-08,1.0,2.161102004415986e-15
Tego,76.0,0.0,96.0,2.0,0.0,2.0,Batch_2,3.1666666665347223,0.020408163265097874,89,F1_Tego_76.0_0.0,cy5,185.72898729847125,2.019626044155874,4.068163510089779,0.44781847238857186,2.8618600198991935,6.633557639528327e-07,0.9999999999999996,4.4004086956944625e-13
Triton,74.0,0.5,96.0,2.0,0.0,2.0,Batch_2,2.8461538460443787,0.020408163265097874,90,F1_Triton_74.0_0.5,cy5,41.77210009479976,2.2606828924832527,1.4775581033048348,0.4931246372446606,1.2984071619303976,6.006275110033726e-08,1.0,3.607534069741064e-15
Tego,77.0,0.0,,,,,Batch_2,3.347826086810964,,91,B_Tego_77.0_0.0,cy5,146.4443343103178,3.828034844042729,0.782936350749958,0.33194376613737625,2.9249140433728917,1.6346098054126675e-06,0.999999999999999,2.6719492159512387e-12
Triton,69.0,0.0,96.0,2.0,0.0,2.0,Batch_2,2.225806451541103,0.020408163265097874,92,F1_Triton_69.0_0.0,cy5,4.614545756627663,0.6386016703091097,0.5801456163297269,0.7279280922450744,5.5627751571177955,1.1352397703138517e-09,1.0,1.2887693361022469e-18
Hypermer,74.0,0.0,96.0,2.0,0.0,2.0,Batch_2,2.8461538460443787,0.020408163265097874,93,F1_Hypermer_74.0_0.0,cy5,41.40792456983982,1.866628642594956,1.5421516796856376,0.525985521505586,3.447379850991543,3.967609504129319e-07,0.9999999999999989,1.5741925177257302e-13
Tego,72.0,0.25,97.0,1.5,0.0,1.5,Batch_2,2.571428571336735,0.015228426395784483,94,F2_Tego_72.0_0.25,cy5,11.841858730610152,1.3440837979842066,4.147015438885048,0.5048258940657924,4.558906380548841,2.6303472867502737e-10,1.0,6.918726848914528e-20
Tego,74.0,0.5,96.0,2.0,0.0,2.0,Batch_2,2.8461538460443787,0.020408163265097874,95,F1_Tego_74.0_0.5,cy5,115.61428503274752,3.860169035307129,2.5351078452411,0.17896209049771508,7.150479649904146,5.284098726540955e-09,1.0,2.7921699351831736e-17
Tego,77.0,0.25,96.0,2.0,0.0,2.0,Batch_2,3.347826086810964,0.020408163265097874,96,F1_Tego_77.0_0.25,cy5,178.1912569835229,6.430037882448648,1.7166338324010937,0.24915168445655267,8.889938244153596,5.491595572940395e-07,0.9999999999999999,3.015762193673854e-13
Tego,72.0,0.0,96.0,2.0,0.0,2.0,Batch_2,2.571428571336735,0.020408163265097874,97,F1_Tego_72.0_0.0,cy5,60.93758747889844,2.5096732065168172,3.003204156397342,0.2744123984649406,7.657598686240036,1.304330426005653e-08,1.0,1.701277860204088e-16
Triton,72.0,0.0,96.0,2.0,0.0,2.0,Batch_2,2.571428571336735,0.020408163265097874,98,F1_Triton_72.0_0.0,cy5,83.26708638809939,3.172918814746916,2.6161359140364464,0.15760862762627117,4.992864690524394,2.4166133442299865e-08,1.0,5.84002005551044e-16
Tego,69.0,0.5,96.0,2.0,0.0,2.0,Batch_2,2.225806451541103,0.020408163265097874,99,F1_Tego_69.0_0.5,cy5,3.1074825816368867,1.0408869942707861,0.2389722369939662,0.6379436905812184,2.2321680897517355,1.19848060822846e-08,0.9999999999999996,1.4363557682996591e-16
Tego,72.0,0.25,96.0,2.0,0.0,2.0,Batch_2,2.571428571336735,0.020408163265097874,100,F1_Tego_72.0_0.25,cy5,13.83232179943718,0.4138564354157084,1.2212686499434595,0.7083486924367186,2.1740073547524736,4.176401337980555e-11,1.0,1.7442328135885774e-21
Hypermer,77.0,0.0,96.0,2.0,0.0,2.0,Batch_2,3.347826086810964,0.020408163265097874,101,F1_Hypermer_77.0_0.0,cy5,196.15883890466412,3.5545558927084775,2.251474673758498,0.3234326377715474,9.944227155546171,8.067746456057358e-05,0.9999999999969723,6.508853287922605e-09
Triton,74.0,0.25,96.0,2.0,0.0,2.0,Batch_2,2.8461538460443787,0.020408163265097874,102,F1_Triton_74.0_0.25,cy5,34.67836434476126,2.836322128122905,0.7338883003455055,0.4275743393970998,3.725549688245392,4.780575501134618e-09,1.0,2.285390212204851e-17
Triton,72.0,0.5,96.0,2.0,0.0,2.0,Batch_2,2.571428571336735,0.020408163265097874,103,F1_Triton_72.0_0.5,cy5,14.588484543212177,0.1149134899490734,3.6323402788103833,0.7318806090209451,2.270788932306027,1.1105653537388692e-08,1.0,1.2333554049251395e-16
Hypermer,77.0,0.25,96.0,2.0,0.0,2.0,Batch_2,3.347826086810964,0.020408163265097874,104,F1_Hypermer_77.0_0.25,cy5,108.92930778172821,5.542289603320625,1.739421398594857,0.4042328902824094,1.5397138313662255,1.141389919357868e-07,1.0,1.3027709480117603e-14
Hypermer,74.0,0.25,96.0,2.0,0.0,2.0,Batch_2,2.8461538460443787,0.020408163265097874,105,F1_Hypermer_74.0_0.25,cy5,19.659131548356058,1.201824327727266,2.076029080110324,0.6789911232575685,6.013515835389175,6.54496951900806e-12,1.0,4.2836626004744593e-23
Hypermer,72.0,0.5,96.0,2.0,0.0,2.0,Batch_2,2.571428571336735,0.020408163265097874,106,F1_Hypermer_72.0_0.5,cy5,12.003888893856342,1.5561746158578278,1.7120337207615701,0.4377906112587672,9.253108047965572,3.264215964689757e-11,1.0,1.065510586413548e-21
Triton,69.0,0.0,96.0,2.0,0.0,2.0,Batch_2,2.225806451541103,0.020408163265097874,107,F1_Triton_69.0_0.0,cy5,4.955862227237841,0.5063594288254061,2.7416623678743144,0.740335939829223,2.3645174175758457,3.712315414729113e-09,1.0,1.3781285738435385e-17
Tego,77.0,0.0,96.0,2.0,0.0,2.0,Batch_2,3.347826086810964,0.020408163265097874,108,F1_Tego_77.0_0.0,cy5,166.4527006279306,3.2421358721053526,1.2766012522204329,0.3822794659699195,3.5754734321259956,2.8496890042783254e-09,1.0,8.120727421104794e-18
Triton,74.0,0.5,96.0,2.0,0.0,2.0,Batch_2,2.8461538460443787,0.020408163265097874,109,F1_Triton_74.0_0.5,cy5,51.63250911127667,3.3894346331949223,1.553572887104653,0.35585662902374376,5.627261372764874,3.5170589531960703e-09,1.0,1.2369703680256638e-17
Hypermer,74.0,0.5,96.0,2.0,0.0,2.0,Batch_2,2.8461538460443787,0.020408163265097874,110,F1_Hypermer_74.0_0.5,cy5,31.96190135094846,2.3968130778885706,1.990690689152595,0.4807350037284902,3.315144541426615,3.132993807796153e-08,1.0,9.815650199689039e-16
Triton,69.0,0.5,96.0,2.0,0.0,2.0,Batch_2,2.225806451541103,0.020408163265097874,111,F1_Triton_69.0_0.5,cy5,482.6513118385133,0.2474306121673065,4.826120604082632,0.05000000000000001,9.999999999999929,0.7921700472043909,0.9997351032888552,0.6275333836878069
Tego,72.0,0.0,96.0,2.0,0.0,2.0,Batch_2,2.571428571336735,0.020408163265097874,112,F1_Tego_72.0_0.0,cy5,17.026507402241844,2.1860443557506835,1.7661101669830275,0.49122077713906964,8.221348247894078,1.183634047215592e-09,1.0,1.4009895577279625e-18
Hypermer,74.0,0.0,96.0,2.0,0.0,2.0,Batch_2,2.8461538460443787,0.020408163265097874,113,F1_Hypermer_74.0_0.0,cy5,51.84656076351104,2.508917011525342,2.504472732712604,0.48150886614278215,9.589681181701872,3.6225369924360756e-05,0.9999999999907231,1.3122774261567806e-09
Triton,72.0,0.0,96.0,2.0,0.0,2.0,Batch_2,2.571428571336735,0.020408163265097874,114,F1_Triton_72.0_0.0,cy5,38.5969993002881,2.0204591761073933,5.675054580439043,0.4799006212122732,9.999950232684387,2.4255249612762626e-10,1.0,5.883171337774216e-20
Tego,77.0,0.25,96.0,2.0,0.0,2.0,Batch_2,3.347826086810964,0.020408163265097874,115,F1_Tego_77.0_0.25,cy5,151.84633619564954,3.6585865426049704,1.2791376733640478,0.3780280098807092,4.968434724531425,1.3068630605793476e-08,1.0,1.7078910591068198e-16
Hypermer,77.0,0.0,96.0,2.0,0.0,2.0,Batch_2,3.347826086810964,0.020408163265097874,116,F1_Hypermer_77.0_0.0,cy5,256.43005875639676,4.931832334977976,1.9362309093477026,0.2958391015833467,7.38339584871643,1.1463386051389438e-06,0.9999999999999997,1.3140921976318992e-12
Triton,77.0,0.25,96.0,2.0,0.0,2.0,Batch_2,3.347826086810964,0.020408163265097874,117,F1_Triton_77.0_0.25,cy5,262.7063120295878,4.517679930759441,1.938660351212945,0.30389594800554415,7.189423627868096,1.0790912995291018e-09,1.0,1.1644380327194057e-18
Triton,72.0,0.25,96.0,2.0,0.0,2.0,Batch_2,2.571428571336735,0.020408163265097874,118,F1_Triton_72.0_0.25,cy5,15.785931711762139,1.9647423507217512,1.6795857836848667,0.5086866861221717,9.508355059482726,1.033011981860668e-07,0.9999999999999993,1.067113754667705e-14
Triton,72.0,0.25,96.0,2.0,0.0,2.0,Batch_2,2.571428571336735,0.020408163265097874,119,F1_Triton_72.0_0.25,cy5,16.017905204678136,0.9492917790675632,2.490664585512572,0.6671842949124088,6.476573671042436,1.2990274896531133e-08,1.0,1.6874724188744695e-16
Hypermer,77.0,0.25,96.0,2.0,0.0,2.0,Batch_2,3.347826086810964,0.020408163265097874,120,F1_Hypermer_77.0_0.25,cy5,90.08382000445698,5.483495949362981,1.748917610493544,0.42380521716991565,2.722842726693592,6.233054156924212e-08,1.0,3.88509641231502e-15
Triton,74.0,0.25,96.0,2.0,0.0,2.0,Batch_2,2.8461538460443787,0.020408163265097874,121,F1_Triton_74.0_0.25,cy5,87.2229670694696,3.7109237003356887,1.4365801639997073,0.25722601016191127,9.2061583683811,5.907650622485396e-08,1.0,3.490033587735209e-15
Hypermer,72.0,0.5,96.0,2.0,0.0,2.0,Batch_2,2.571428571336735,0.020408163265097874,122,F1_Hypermer_72.0_0.5,cy5,18.68203933872085,1.5497023526990046,1.7986237735219661,0.505488847566084,5.995873955067745,2.2981035159575568e-08,1.0,5.281279770056484e-16
Hypermer,72.0,0.25,96.0,2.0,0.0,2.0,Batch_2,2.571428571336735,0.020408163265097874,123,F1_Hypermer_72.0_0.25,cy5,29.99152542553585,1.9528641968024372,3.232587506798864,0.44111211883835144,3.3586394180680625,1.0450491248907399e-07,0.9999999999999997,1.0921276734349012e-14
Hypermer,69.0,0.5,96.0,2.0,0.0,2.0,Batch_2,2.225806451541103,0.020408163265097874,124,F1_Hypermer_69.0_0.5,cy5,11.094074143893058,0.7812400133946956,4.0360177949272575,0.5736330584081254,7.678096432197017,5.278887539527462e-10,1.0,2.7866653654978295e-19
Tego,69.0,0.0,96.0,2.0,0.0,2.0,Batch_2,2.225806451541103,0.020408163265097874,125,F1_Tego_69.0_0.0,cy5,36.95349748524108,1.813198886802137,3.2301841969923,0.13558745609737546,9.827250814708076,4.5236125873527094e-10,1.0,2.0463070840455873e-19
Tego,69.0,0.5,96.0,2.0,0.0,2.0,Batch_2,2.225806451541103,0.020408163265097874,126,F1_Tego_69.0_0.5,cy5,2.527984711667886,0.7510914260283946,0.2326482146505141,0.6615593503369469,2.0991850247243744,5.149948819192335e-10,1.0,2.652197284030052e-19
Triton,72.0,0.5,96.0,2.0,0.0,2.0,Batch_2,2.571428571336735,0.020408163265097874,127,F1_Triton_72.0_0.5,cy5,16.594615296821914,1.5899112857591284,3.1019858503073583,0.5680041298747255,8.314973801577606,4.4323189408785085e-08,0.9999999999999998,1.964545119367038e-15
Tego,74.0,0.0,96.0,2.0,0.0,2.0,Batch_2,2.8461538460443787,0.020408163265097874,128,F1_Tego_74.0_0.0,cy5,57.9093755523611,2.6994650656871433,2.4027434306724627,0.45187220456651206,3.689891165336718,1.2619097118570323e-07,0.9999999999999999,1.5924161208790982e-14
Hypermer,74.0,0.25,96.0,2.0,0.0,2.0,Batch_2,2.8461538460443787,0.020408163265097874,129,F1_Hypermer_74.0_0.25,cy5,33.87974446816186,2.7662677337106625,2.923365216156345,0.5009278474148671,8.710512042321632,2.4401593265164667e-09,1.0,5.9543775387852954e-18
Hypermer,69.0,0.0,96.0,2.0,0.0,2.0,Batch_2,2.225806451541103,0.020408163265097874,130,F1_Hypermer_69.0_0.0,cy5,3.7667388045251897,0.10254011237746709,0.6522701306813211,0.7958763666620517,6.080294114982914,5.608877258181111e-10,1.0,3.1459504097341253e-19
Tego,69.0,0.25,96.0,2.0,0.0,2.0,Batch_2,2.225806451541103,0.020408163265097874,131,F1_Tego_69.0_0.25,cy5,5.557383955455112,0.0042712926204260294,0.4744608861759579,0.6834754210991352,1.7638806910925762,2.1105296888925208e-09,1.0,4.454335567696761e-18
Triton,77.0,0.0,96.0,2.0,0.0,2.0,Batch_2,3.347826086810964,0.020408163265097874,132,F1_Triton_77.0_0.0,cy5,249.2679535290444,3.9651989497130216,1.8499361214162315,0.33809530126780935,6.111818074771301,5.094785782850959e-09,1.0,2.595684217314026e-17
Triton,77.0,0.5,96.0,2.0,0.0,2.0,Batch_2,3.347826086810964,0.020408163265097874,133,F1_Triton_77.0_0.5,cy5,134.37210300546724,5.544354316965777,0.6209945418540034,0.23822356638039424,5.192274101870281,2.868936733396759e-12,1.0,8.230797980233268e-24
Triton,74.0,0.0,96.0,2.0,0.0,2.0,Batch_2,2.8461538460443787,0.020408163265097874,134,F1_Triton_74.0_0.0,cy5,43.11074945040019,3.027506765062686,1.4057773766951158,0.3891021480785899,9.168315041550505,3.161092002856584e-08,1.0,9.99250265052385e-16
Tego,74.0,0.5,96.0,2.0,0.0,2.0,Batch_2,2.8461538460443787,0.020408163265097874,135,F1_Tego_74.0_0.5,cy5,132.97278027553034,3.6706152622634503,1.9410719233961171,0.19097307483928377,7.028617417060981,3.776408889786303e-13,1.0,1.4261264102857018e-25
